Repository: PyCOMPLETE/PyECLOUD

<h1 align="center">
  <picture>
    <source media="(prefers-color-scheme: dark)" srcset="https://raw.githubusercontent.com/PyCOMPLETE/PyECLOUD/main/docs/logos/pyecloud-logo-inline-transparent-for-dark.svg">
  </picture>
</h1>
PyECLOUD is a 2D macro-particle code for the simulation of electron cloud effects in particle accelerators.

## Running simulations

The Python namespace is unchanged:

```python
from PyECLOUD.buildup_simulation import BuildupSimulation

sim = BuildupSimulation(pyecl_input_folder="/path/to/input_folder")
sim.run()
```

The input folder contains `simulation_parameters.input`, machine and secondary
emission parameters, and beam files. Existing configuration/data paths retain
their original meaning; choose your working directory and output paths as before.

The launch scripts live under `examples/getting_started/`:

```sh
python examples/getting_started/000_run_simulation.py /path/to/input_folder
python examples/getting_started/001_reload_state_and_run.py /path/to/input_folder /path/to/simulation_state_0.pkl
```

## Repository layout and validation

- `PyECLOUD/`: Python modules, Cython/C sources, and `fortran/` sources.
- `tests/`: automated installation and numerical smoke tests.
- `testing/`: existing simulation regression cases and their reference data.
- `examples/`: launch scripts, example simulations, and studies.
- `docs/`: website sources and the original manual under `legacy_tex/`.
- `dev/`: maintenance scripts.

```sh
python -m pip install -e '.[tests]'
python -m pytest
python -m pip install build
python -m build
```

The tests exercise the installed extensions and a short build-up simulation.
`python -m build` creates a source distribution and builds a wheel from it.
The large historical regression datasets stay in the repository and are not
included in the installed package. Version metadata lives in `PyECLOUD/_version.py`;
simulation logs include Git provenance when running from a checkout and work
without Git in a wheel installation.

## Publishing a source release

Publish the required `pypic-poisson` release first. Use a development environment
with the build dependencies installed. Set a new version in `PyECLOUD/_version.py`,
then build and check the source archive:

```sh
python -m pip install build twine
python -m build --sdist
python -m twine check --strict dist/*.tar.gz
```

After testing the archive, commit and push the release changes to `main`, then
run from the repository root:

```sh
./release.sh
```

The script reads the version from `PyECLOUD/_version.py`, checks that the sdist
builds and passes `twine check`, then creates and pushes the tag `v<version>`.
A failed check stops the script before anything is tagged. The tag is pushed to
`origin`; set `REMOTE` to push elsewhere, e.g. `REMOTE=upstream ./release.sh`.

Pushing the tag to `PyCOMPLETE/PyECLOUD` starts the **Publish to PyPI**
workflow (`.github/workflows/publish.yml`). It checks that the tag matches
`_version.py`, builds the sdist, and uploads it to PyPI using trusted
publishing, so no PyPI token is needed. No wheels are uploaded. Follow the run
in the repository's **Actions** tab. Tags pushed to forks build the archive but
do not publish.

## Documentation

The documentation site includes installation, simulation tutorials, input and
output references, and links to the physical models.
See [Working on the documentation](docs/documentation.md) for local builds,
previews, and publishing. Building the site does not require installing the
simulation packages or compiling their native extensions.

The original [Wiki](https://github.com/PyCOMPLETE/PyECLOUD/wiki) remains available
as a historical source. See the documentation's migration record for coverage.

File: sey_files/SEY-LE_SEY/LE_SEY_SPS_Mobile_sample_center.txt
"#SPS mobile sample, material = passivated copper, position = center, on beam axis"	
#sample ref : SPS_Mobile_sample_middle	
Inflection point (eV)	1.7
Work function (eV)	4.2
	
Ep (eV)	LE_SEY
0	1.01
0.1	1.01
0.2	1.01
0.3	1.0
0.4	1.0
0.5	1.0
0.6	1.0
0.7	1.0
0.8	1.0
0.9	0.997
1	0.992
1.1	0.981
1.2	0.961
1.3	0.924
1.4	0.858
1.5	0.727
1.6	0.551
1.7	0.317
1.8	0.167
1.9	0.198
2	0.214
2.1	0.259
2.2	0.278
2.3	0.309
2.4	0.333
2.5	0.356
2.6	0.384
2.7	0.404
2.8	0.418
2.9	0.43
3	0.461
3.1	0.477
3.2	0.486
3.3	0.499
3.4	0.522
3.5	0.524
3.6	0.546
3.7	0.549
3.8	0.561
3.9	0.56
4	0.566
4.1	0.571
4.2	0.583
4.3	0.576
4.4	0.581
4.5	0.581
4.6	0.587
4.7	0.59
4.8	0.597
4.9	0.587
5	0.597
5.2	0.587
5.4	0.597
5.6	0.595
5.8	0.603
6	0.602
6.2	0.601
6.4	0.603
6.6	0.6
6.8	0.602
7	0.61
7.2	0.611
7.4	0.619
7.6	0.611
7.8	0.622
8	0.622
8.2	0.621
8.4	0.633
8.6	0.62
8.8	0.619
9	0.631
9.2	0.618
9.4	0.624
9.6	0.615
9.8	0.63
10	0.616
11	0.626
12	0.626
13	0.627
14	0.657
15	0.685
16	0.7
17	0.72
18	0.747
19	0.773
20	0.794
21	0.803
22	0.815
23	0.83
24	0.851
25	0.864
27	0.885
29	0.923
31	0.939
33	0.965
35	0.989
37	1.01
39	1.03
41	1.05
43	1.07
45	1.08
47	1.11
49	1.12
51	1.14
53	1.16
55	1.18
57	1.2
59	1.22
61	1.24
63	1.24
65	1.26
67	1.28
69	1.3

File: sey_files/SEY-LE_SEY/SPS_Mobile_sample_center.txt
"#SPS mobile sample, material = passivated copper, position = center, on beam axis"	
#sample ref : SPS_Mobile_sample_middle	
	
	
	
Ep (eV)	SEY
10	0.6686
20	0.8443
30	0.9731
40	1.0732
50	1.1607
60	1.2494
70	1.3311
80	1.4148
90	1.4716
100	1.5349
150	1.7166
200	1.795
250	1.8264
300	1.8263
350	1.8065
400	1.7819
500	1.7292
600	1.6775
700	1.6227
800	1.5723
900	1.5301
1000	1.4884
1100	1.4393
1200	1.4038
1400	1.3334
1600	1.2825
1800	1.2314
